Repository: sobinalosious/PolyGraphMT

# PolyGraphMT

PolyGraphMT is a graph neural network workflow for polymer property prediction with:

- multiple target properties trained together
- multiple fidelity levels per property
- SMILES-based molecular graph construction with RDKit
- PyTorch Geometric backbones (`gine`, `gin`, `gcn`)
- optional fidelity conditioning, task embeddings, uncertainty heads, and Optuna tuning

The repository is organized so it can be installed as a standard Python project, run locally from scripts, or submitted through cluster job scripts.

## Citation

If you use this code or the released model artifacts, please cite:

```bibtex
@article{alosious2026adept,
  title={ADEPT-PolyGraphMT: Automated Molecular Simulation and Multi-Task Multi-Fidelity Machine Learning for Polymer Property Generation and Prediction},
  author={Alosious, Sobin and Liu, Yuhan and Xu, Jiaxin and Liu, Gang and Zhang, Renzheng and Jiang, Meng and Luo, Tengfei},
  journal={Digital Discovery},
  year={2026},
  publisher={Royal Society of Chemistry}
}
```

## Input Data Format

### Property definitions and units

[`data/README.md`](data/README.md) is the reference for the bundled dataset.
For every CSV in `data/raw/` it gives the full property name, symbol, stored
units (including scale factors), method and simulation conditions. It also
covers the glass-transition protocol, the file-name mapping to the ADEPT
workflow, and known data-quality issues. Read it before using the raw values.
In particular:

# Data

`data/raw/` contains the CSV inputs used by the training scripts.

All `*_MD.csv` and `*_DFT.csv` files were generated with the ADEPT workflow
(all-atom MD in LAMMPS with GAFF2, and monomer DFT in Psi4), as described in
Alosious et al., *Digital Discovery* 2026, 5, 3021–3043. `CP_GC.csv` contains
group-contribution estimates.

Each CSV has two columns: `SMILES` (the polymer repeat unit, with `*` marking
the two connection points) and one value column. Some files contain a few
duplicate SMILES; the loader averages them.

**Values are stored exactly in the units listed under "Stored units" below.**
Three properties (`TD`, `DIF`, `VISC`) are stored with a scale factor, so read
that column before using the raw numbers.

## Property reference

| File | Column | Property | Symbol | Stored units | Value in physical units | n (unique SMILES) | Method and conditions |
| --- | --- | --- | --- | --- | --- | --- | --- |
| `TD_MD.csv` | `TD` | Thermal diffusivity (**not** a temperature) | α<sub>T</sub> | 10⁻⁷ m² s⁻¹ | `TD × 1e-7` m² s⁻¹ | 799 | α<sub>T</sub> = κ / (ρ·C<sub>p</sub>), computed from ADEPT MD κ (`TC_MD`), ρ (`RHO_MD`) and MD C<sub>p</sub> at 300 K and 1 atm. The MD C<sub>p</sub> values are not included in this repository. Named `ALPHAT_MD.csv` in ADEPT. |
| `TC_MD.csv` | `TC` | Thermal conductivity | κ | W m⁻¹ K⁻¹ | same | 2249 | Non-equilibrium MD with hot/cold Langevin slabs at 320/280 K (mean 300 K). Isotropic amorphous-cell value. |
| `TG_MD.csv` | `TG` | Glass transition temperature | T<sub>g</sub> | K | same | 152 | Stepwise-cooling NPT dilatometry with an effective cooling rate of about 10 K ns⁻¹. See [Glass transition protocol](#glass-transition-protocol-tg_md). |
| `CP_GC.csv` | `CP` | Specific heat capacity | C<sub>p</sub> | J kg⁻¹ K⁻¹ | same | 12076 | Group-contribution estimate (Alosious et al., *Polym. Chem.* 2026, 17, 1028–1051). |
| `RHO_MD.csv` | `RHO` | Density | ρ | g cm⁻³ | same | 1935 | NPT at 300 K and 1 atm, averaged over the final 8 ns of equilibration. |
| `RG_MD.csv` | `RG` | Chain radius of gyration | R<sub>g</sub> | Å | same | 2499 | 300 K and 1 atm, averaged over all chains and the equilibrated trajectory. |
| `BULK_MD.csv` | `BULK` | Bulk modulus | K | GPa | same | 1011 | Symmetric ±2 % finite strains along six strain modes at 300 K, Voigt–Reuss–Hill average, averaged over 100 configurations from an 8 ns trajectory. Named `K_MD.csv` in ADEPT. |
| `SHEAR_MD.csv` | `SHEAR` | Shear modulus | G | GPa | same | 1006 | As for `BULK`. Named `G_MD.csv` in ADEPT. |
| `YOUNG_MD.csv` | `YOUNG` | Young's modulus | E | GPa | same | 1006 | E = 9KG / (3K + G). Named `E_MD.csv` in ADEPT. |
| `POISSON_MD.csv` | `POISSON` | Poisson's ratio | ν | dimensionless | same | 1006 | ν = (3K − 2G) / (2(3K + G)). Named `NU_MD.csv` in ADEPT. |
| `VISC_MD.csv` | `VISC` | Shear viscosity | η | 10⁻³ Pa s (mPa s) | `VISC × 1e-3` Pa s | 702 | Green–Kubo integral of the off-diagonal pressure autocorrelation over a 20 ps window, from a 5 ns NVT run at **T = T<sub>g</sub> + 50 K** (MD T<sub>g</sub> where available, otherwise an ML-estimated T<sub>g</sub>). The simulation temperature differs for each polymer and is not stored. See [Data-quality notes](#data-quality-notes). |
| `DIF_MD.csv` | `DIF` | Self-diffusion coefficient (all atoms) | D | 10⁻⁵ cm² s⁻¹ | `DIF × 1e-5` cm² s⁻¹ | 698 | Einstein relation: slope of the all-atom mean-square displacement over the same 5 ns NVT run as `VISC`, at **T = T<sub>g</sub> + 50 K**.

File: data/raw/TC_EXP.csv
SMILES,TC
*C*,0.33
*CC(*)C,0.21
*CC(*)CC,0.218
*CC(*)CC(C)C,0.174
*CC(*)(C)C,0.124
*/C=C/*,0.535
*/C=C/*,0.21
*/C=C/*,0.89
*CC(*)c1ccccc1,0.152
*CC(*)c1ccccc1Cl,0.226
*CC(*)c1ccc(Cl)cc1,0.202
*CC(*)c1ccc(O)cc1,0.4
*CC(*)O,0.1
*CC(*)C#N,0.158
*CC(*)n1c2ccccc2c2ccccc21,0.14
*CC(*)OC(C)=O,0.218
*CC(*)C(=O)OC,0.2173
*CC(*)C(=O)OCC,0.214
*CC(*)C(=O)OCCCC,0.206
*CC(*)(C)C(=O)OC,0.185
*CC(*)(C)C(=O)OCC,0.1595
*CC(*)(C)C(=O)OCCCC,0.1965
*CC(*)(C)C(=O)OCC(C)C,0.0467
*CC(*)Cl,0.161
*CC(*)(F)F,0.187
*C(*)(F)F,0.24
*C(F)(F)C(*)(F)Cl,0.14
*CC/C=C(/*)Cl,0.163
*CC/C=C(/*)C,0.153
*CC/C=C(/*)C,0.149
*CO*,0.258
*CCO*,0.21
*CC(C)O*,0.381
*CC(CCl)(CCl)CO*,0.186
*Oc1c(C)cc(*)cc1C,0.154
*Oc1ccc(S(=O)(=O)c2ccc(*)cc2)cc1,0.17
*CC(O)COc1ccc(C(C)(C)c2ccc(O*)cc2)cc1,0.24
*Oc1ccc(Oc2ccc(C(=O)c3ccc(*)cc3)cc2)cc1,0.23
*Sc1ccc(*)cc1,0.26
*CCOC(=O)c1ccc(C(=O)O*)cc1,0.227
*CCCCOC(=O)c1ccc(C(=O)O*)cc1,0.23
*CCCCCC(=O)O*,0.35
*OC(C)C(*)=O,0.31
*CCCCCC(=O)N*,0.2939
*CCCCCCNC(=O)CCCCC(=O)N*,0.278
*CCCCCCNC(=O)CCCCCCCCC(=O)N*,0.325
*CCCCCCCCCCC(=O)N*,0.21
*CCCCCCCCCCCC(=O)N*,0.329
*NC(C)C(*)=O,0.259
*c1ccc(Oc2ccc(-n3c(=O)c4cc5c(=O)n(*)c(=O)c5cc4c3=O)cc2)cc1,0.266
*c1ccc(N2C(=O)c3ccc(-c4ccc5c(c4)C(=O)N(*)C5=O)cc3C2=O)cc1,0.21
*c1cccc(N2C(=O)c3ccc(Oc4ccc(C(C)(C)c5ccc(Oc6ccc7c(c6)C(=O)N(*)C7=O)cc5)cc4)cc3C2=O)c1,0.172
*c1ccc2c(c1)C(=O)N(c1ccc(C(c3ccc(N4C(=O)c5ccc(C(*)(C(F)(F)F)C(F)(F)F)cc5C4=O)cc3)(C(F)(F)F)C(F)(F)F)cc1)C2=O,0.152
*Oc1ccc(C(C)(C)c2ccc(OC(*)=O)cc2)cc1,0.223
*O[Si](*)(CC)CC,0.1551
*O[Si](*)(C)C,0.144
*=C=C=C(COS(=O)(=O)c1ccc(C)cc1)C(=*)COS(=O)(=O)c1ccc(C)cc1,0.915
*/C=C(/*)C#N,0.5
*C1Oc2ccccc2C1*,0.1315
*c1sc(*)c2c1OCCO2,0.35
*C(F)(F)C(F)(F)C1(F)C(*)(F)OC(F)(F)C1(F)F,0.125
*c1cc(CCCC)c(*)s1,0.233
*Oc1ccc(OC(=O)c2cc(OCCCCCCCCCCCCCCCC)c(C(*)=O)cc2OCCCCCCCCCCCCCCCC)cc1,0.4
*C(=O)Nc1ccc(Oc2ccc(N3C(=O)c4ccc(*)cc4C3=O)cc2)cc1,0.26
*c1cc(C(c2ccc(O)c(N3C(=O)c4ccc(Oc5ccc6c(c5)C(=O)N(*)C6=O)cc4C3=O)c2)(C(F)(F)F)C(F)(F)F)ccc1O,0.9
*c1ccc(*)[nH]1,0.3
*Nc1ccc(*)cc1,0.23
*Cc1cc(*)c(O)cc1C,0.45

File: data/raw/TM_EXP.csv (part 1 of 5)
SMILES,TM
*C*,404.15
*CC(*)C,437.15
*CC(*)CC,388.65
*CC(*)CCC,353.15
*CC(*)C(C)C,579.15
*CC(*)CCCC,303.15
*CC(*)CC(C)C,505.15
*CC(*)CCCCC,292.15
*CC(*)CCC(C)C,403.15
*CC(*)CCC(C)CC,334.15
*CC(*)CCCCCCC,293.65
*CC(*)CCCCCCCC,307.15
*CC(*)(C)C,278.15
*CCC(*)(C)C,341.15
*CCCCCCCC(*)C,268.15
*CC(*)C1CCCC1,565.15
*CC(*)CC1CCCC1,490.65
*CC(*)C1CCCCC1,623.15
*CC(*)CC1CCCCC1,503.15
*CC(*)Cc1ccccc1,508.15
*CC(*)CCc1ccccc1,432.15
*CC(*)C(C)c1ccccc1,633.15
*CC1CCC(*)C1,411.65
*CC(*)CCCCCC,293.15
*CC(*)CCCCCCCCCC,318.15
*CC(*)CCCCCCCCCCCC,328.15
*CC(*)CCCCCCCCCCCCCCCC,341.15
*CC(*)CCCC(C)C,453.15
*CC(*)C(C)CC,635.15
*CC(*)C(CC)CC,672.65
*CC(*)CC(CC)CC,513.15
*CC(*)CC(C)CC,472.15
*CC(*)CC(C)(C)C,608.15
*CC(*)CC(C)(C)CC,623.15
*CC(*)CCCC(C)(C)C,377.15
*CC(*)CCC1CCCCC1,427.15
*CC(*)CCCC1CCCCC1,396.15
*CC1(*)CCC(C)CC1,468.15
*/C=C/CCC*,296.15
*/C=C/CC*,388.65
*/C=C/CC*,270.65
*/C=C/CC*,306.15
*C(*)C,420.65
*CCC(C)C(*)C,408.15
*CCC1CCCC1*,458.15
*/C=C/CCCCCCCC*,343.65
*CC(*)CCCCCCCCCCCCCCCCCCCC,363.15
*/C=C/CCCCCCCCCC*,353.15
*CC(*)CCCCCCCCCCCCCC,338.15
*/C=C/CCCCCC*,311.15
*/C=C/CCC*,296.15
*CC(*)C(C)(C)C,533.15
*/C=C/CCCC*,324.15
*CC(*)CCCCCCCCCCCCC,331.15
*C(*)CC,369.15
*CC(*)CCCCCCCCCCC,325.65
*CC(*)CCCCCCCCC,311.15
*CC(*)C1CCCC(C)C1,628.15
*CC(*)C1CCC(C)CC1,523.15
*CC(*)C1CC=CCC1,691.15
*/C=C/CCC*,232.15
*C1CCC1*,473.15
*/C=C/CCCCC*,324.15
*/C=C/C1CCC(*)C1,475.15
*/C=C/C(C*)C(C)CC,448.15
*CC/C=C(/*)CCC,315.15
*/C=C/CCCCCCCCCC*,346.15
*CC1(*)CCCCC1,483.15
*CC/C=C(/*)C(C)(C)C,379.15
*CC(*)c1ccccc1,528.15
*CC(*)c1ccccc1C,633.15
*CC(*)c1ccccc1OC,468.15
*CC(*)c1ccccc1F,543.15
*CC(*)c1cccc(C)c1,488.15
*CC(*)c1cccc(Cl)c1,431.15
*CC(*)c1cccc(F)c1,535.65
*CC(*)c1ccc(C)cc1,478.15
*CC(*)c1ccc(C(C)(C)C)cc1,410.25
*CC(*)c1ccc(Cl)cc1,505.15
*CC(*)c1ccc(F)cc1,538.15
*CC(*)c1ccc(S(=O)(=O)OCCC)cc1,622.15
*CC(*)c1ccc([Si](C)(C)C)cc1,557.15
*CC(*)c1ccc(C)cc1C,583.15
*CC(*)c1ccc(F)cc1C,633.15
*CC(*)c1cc(C)ccc1C,603.15
*CC(*)c1cc(C)cc(C)c1,563.15
*CC(*)c1ccc(C)c(C)c1,513.15
*CC(*)(C)c1ccc(C(C)C)cc1,476.15
*CC(*)c1cccc2ccccc12,633.15
*CC(*)(C)c1ccc(C)cc1,500.15
*C(c1ccccc1)C(*)[N+](=O)[O-],558.15
*CC(*)c1ccc(C(=O)C(F)(F)F)cc1,451.15
*CC(*)c1ccc2ccccc2c1,633.15
*CC(c1ccccn1)C(c1ccccc1)C(*)c1ccccn1,623.15
*CC(*)c1ccc(C(=O)O)c(C(=O)O)c1,465.15
*CC(*)O,499.45
*CC(*)OC(=O)CCCCCCCCCCC,295.3
*CC(*)OC(=O)CCCCCCCCCCCCCCC,316.15
*CC(*)OC(=O)CCCCCCCCCCCCCCCCC,326
*CC(*)C(C)=O,443.15
*CC(*)C(=O)C(C)C,493.15
*CC(*)(C)C(C)=O,513.15
*CC(*)C#N,584.15
*CC(*)c1ccccn1,475.15
*CC(*)n1c2ccccc2c2ccccc21,608.65
*CC(*)C[SiH3],401.15
*CC(*)C[Si](C)(C)C,582.15
*CC(*)OC,417.15
*CC(*)OCC,359.15
*CC(*)OCCCC,337.15
*CC(*)OCCCCCCCCCC,280.15
*CC(*)OC(C)=O,314.4
*CC(*)OCC(C)C,440.65
*CC(*)CCCCCCCCCO,407.15
*CC(*)CCN(C(C)C)C(C)C,588.15
*CC(*)CCCN(C(C)C)C(C)C,403.15
*CC(*)CCCN(CC(C)C)CC(C)C,385.15
*/C=C/C(C)C(*)C(=O)OC,473.15
*CC(*)CC[Si](C)(C)C,479.15
*CC(*)OCc1ccccc1,424.15
*CC(*)OC(C)(C)C,533.15
*CC(*)OC(C)C,464.15
*CC(*)(C)OC,373.15
*CC(*)OCC(C)(C)C,489.15
*CC(*)OC(=O)C(F)(F)F,421.15
*/C=C/C(C*)OC,391.15
*/C=C/CC(C)(CC*)C(=O)OC,329.15
*CC(*)CCc1ccccc1C,512.15
*CC(*)CCc1ccc(C)cc1,469.15
*CC(*)OCCCCCCCCCCCC,303.15
*C(C)C(*)OCCCC,373.15
*C(C)C(*)OC(C)(C)C,523.15
*C(C)C(*)OCC,503.15
*C(C)C(*)OC(C)C,480.65
*C(C)C(*)OC,560.15
*C(C)C(*)OCCC,441.15
*C1CC(*)(C#N)C1,643.15
*CC(*)Cc1cc(C)ccc1C,611.15
*CC(*)Cc1ccc(C)c(C)c1,548.15
*CC(*)Cc1cc(C)cc(C)c1,525.15
*CC(*)Cc1cccc(C)c1,453.15
*CC(*)Cc1ccccc1C,563.15
*CC(*)Cc1ccc(C)cc1,513.15
*C(C)C(*)O,413.15
*CC(*)OC(=O)c1ccc(C(C)(C)C)cc1,600.15
*CC(*)C(=O)C(C)(C)C,423.15
*CC(*)OC(=O)CCCCCCCCCCCCC,301.65
*CC(*)C(=O)c1ccccc1O,468.15
*CC(*)OCCC,349.15
*CC(*)C(=O)c1ccccc1,372.15
*CC(*)NC(=O)OC(C)(C)C,536.15
*CC(*)OC(=O)c1ccc([Si](C)(C)C)cc1,613.15
*CC(*)OCCCl,423.15
*CC(*)OCCOC,346.15
*CC(*)OCC(F)(F)F,401.15
*CC(*)P(=O)(c1ccccc1)c1ccccc1,428.15
*CC(*)OC(=O)CCCCCCCCCCCCCCCCCCCCC,330.15
*CC(*)OCCCCCCCCCCCCCCCCCC,320.15
*CC(*)N1CCCC1=O,392.66
*CC(*)C(=O)O,404.15
*CC(*)C(=O)OC(C)C,442.65
*CC(*)C(=O)OCCCC,320.15
*CC(*)C(=O)OCC(C)C,354.15
*CC(*)C(=O)OC(C)CC,403.15
*CC(*)C(=O)OC(C)(C)C,473.15
*CC(*)C(=O)OCCCCCCCCCCCC,285.05
*CC(*)C(=O)OCCCCCCCCCCCCCC,305.05
*CC(*)C(=O)OCCCCCCCCCCCCCCCC,313.7
*CC(*)C(=O)OCCCCCCCCCCCCCCCCCC,323.15
*CC(*)C(=O)OCCCCCCCCCCCCCCCCCCCCCC,344.1
*CC(*)C(=O)OCC=C,363.15
*CC(*)(C)C(=O)OC,430.15
*CC(*)(C)C(=O)OC(C)(C)C,438.15
*CC(*)(C)C(=O)OCCCCCCCCCCCC,247.15
*CC(*)(C)C(=O)OCCCCCCCCCCCCCCCC,295.15
*CC(*)(C)C(=O)OCCCCCCCCCCCCCCCCCC,311.15
*CC(*)(C)C(=O)OCCO,379.83
*CC(*)C(N)=O,558.15
*CC(*)C(=O)NC(C)C,445.65
*CC(*)C(=O)NCCCCCCCCCCCC,265.05
*CC(*)C(=O)NCCCCCCCCCCCCCC,291.05
*CC(*)C(=O)NCCCCCCCCCCCCCCCC,318.05
*CC(*)C(=O)NCCCCCCCCCCCCCCCCCC,331.05
*CC(*)C(=O)NCCCCCCCCCCCCCCCCCCCCCC,341.05
*CC(*)C(=O)Oc1ccc(C(=O)OCC)cc1,424.15
*CC(*)C(=O)Oc1ccc(-c2ccccc2)cc1,553.15
*CC(*)(C)C(=O)O[Si](C)(C)C,476.65
*CC(*)C(=O)Oc1ccc(C(=O)O)cc1,525.15
*C1C(=O)N(c2ccccc2)C(=O)C1*,673.15
*CC(*)C(=O)OCCN(CC)S(=O)(=O)C(F)(F)C(F)(F)C(F)(F)C(F)(F)C(F)(F)C(F)(F)C(F)(F)C(F)(F)F,328.15
*CC(*)(C)C(=O)OCCCCn1c2ccccc2c2ccccc21,394.45
*CC(*)C(=O)OCCCCCCCCCC,220.15
*CC(*)(CO)C(=O)OCC,535.15
*C1C(=O)OC(=O)C1*,468.65
*CC(*)F,473.15
*CC(*)Cl,485.15
*CC(*)(F)F,443.15
*CC(*)(Cl)Cl,473.15
*C(F)C(*)(F)F,470.75
*C(*)(F)F,602.15
*C(F)(F)C(*)(F)Cl,487.15
*CC/C=C(/*)Cl,338.65
*C(F)(F)C(*)(F)C(F)(F)F,428.15
*CC(*)Br,390.15
*C(=C(F)F)C(*)(F)F,399.15
*CCC(F)(F)C(*)(F)Cl,514.15
*CCC(F)(F)C(*)(F)F,544.15
*CC(F)(F)CC(*)(C(F)(F)F)C(F)(F)F,600.15
*CC(*)CC(F)(F)F,536.15
*CCCCCCCCC(Cl)C(*)Cl,320.15
*CCCCCCCCCCC(Cl)C(*)Cl,313.15
*CCCC(Cl)C(*)Cl,448.15
*CC(*)CCC(F)(F)F,501.15
*/C=C(\F)C(F)(F)C*,352.15
*CCCCCC(Cl)C(*)Cl,326.15
*CC(*)CC(C)C(F)(F)F,531.15
*/C=C/C(C*)(C(F)(F)F)C(F)(F)F,385.15
*CC/C=C(/*)C,343.65
*CC/C=C(/*)C,308.65
*/C=C/C(C)C*,368.15
*/C=C/C(C)C*,326.15
*CC/C(C)=C(/*)C,541.15
*CC/C(C)=C(/*)C,471.15
*C1C=CC(*)CC1,553.15
*CC/C=C(/*)Cl,343.15
*CC(*)=C,398.15
*CC(*)C=C,413.85
*CC(*)/C=C/C,283.15
*CC(*)C=C(C)C,439.15
*CC/C=C(/*)C(C)(C)C,379.15
*/C=C/C(C)C(*)C,354.15
*/C=C/C(C)(C)C(*)(C)C,538.15
*/C=C/C(C(=O)OC(C)C)C(*)C(=O)OC(C)C,503.15
*CC(C)/C=C(/*)C,468.95
*/C=C/C=C/CC*,523.15
*CO*,450.15
*OC(*)C,438.15
*OC(*)CC,458.15
*OC(*)(C)C,333.15
*OC(*)CCC,498.15
*OC(*)C(C)C,533.15
*OC(*)CCC#N,438.15
*OC(*)CCCC,428.15
*OC(*)CCC(=O)OC,423.15
*CCO*,335.75
*CC(C)O*,342.15
*CC(CCl)O*,390.15
*CC(O*)C(F)(F)F,392.15
*CC(CBr)O*,385.15
*CC(CF)O*,341.15
*CC(C=C)O*,347.15
*CC(COC)O*,330.15
*CC(C)(C)O*,431.15
*CC(C)(CCl)O*,395.65
*CC(CCCC)O*,344.65
*CC(O*)C(C)(C)C,417.9
*CC(CC(C)(C)C)O*,355.15
*CC(COCCCC)O*,300.15
*CC(CCCCCC)O*,359.65
*CC(COCCCCCC)O*,317.15
*CC(O*)c1ccccc1,422.15
*CC(COc1ccccc1)O*,481.15
*CC(COc1ccc(C)cc1)O*,485.15
*CC(COc1ccccc1C)O*,464.15
*CC(COc1cccc(C)c1)O*,442.15
*CC(COc1ccccc1Cl)O*,473.15
*CC(COc1ccc(Cl)cc1)O*,457.15
*CC(COc1c(Cl)cc(Cl)cc1Cl)O*,403.15
*CC(COc1cccc2ccccc12)O*,508.15
*CC(COc1ccc2ccccc2c1)O*,570.15
*CC(COc1ccccc1C(C)C)O*,401.15
*OC(C)C(*)C,378.15
*OC(C)(C)C(*)C,469.15
*OC(C)(C)C(*)(C)C,573.15
*CCCO*,308.05
*CC(C)(C)CO*,337.15
*CC(CO)(CO)CO*,568.65
*CC(CO*)(COCC)COCC,352.15
*CC(CCl)(CCl)CO*,452.15
*CC(CI)(CI)CO*,563.15
*CC(CBr)(CBr)CO*,493.15
*CCCCO*,310.45
*CCCCCCO*,338.15
*CCCCCCCCO*,352.9
*CCCCCCCCCO*,346.15
*CCCCCCCCCCO*,352.15
*CCCCCCCCCCCCO*,356.15
*CC1(CO*)CCCCC1,425.15
*CC1(CO*)CCC(C)CC1,438.15
*Oc1ccc(*)cc1,535.15
*Oc1cccc(*)c1,332.15
*Oc1c(C)cc(*)cc1C,531.9
*Oc1c(OC)cc(*)cc1OC,560.15
*Oc1c(-c2ccccc2)cc(*)cc1-c1ccccc1,755.65
*Oc1ccc(Cc2ccc(*)cc2)cc1,413.15
*OC1C(C)(C)C(*)C1(C)C,558.15
*CC1CCC(COCO*)CC1,355.15
*CCOCO*,331.15
*CCCCOCO*,300.15
*CCCCCOCO*,310.65
*CCCCCCOCO*,308.15
*CCCCCCCCCOCO*,328.15
*CCCCCCCCCCOCO*,330.15
*CCCCCCCCCCCCCCOCO*,342.15
*CCCCCCCCCCCCCCCCCCOCO*,345.15
*CCCCCCOCCCCCCOCCCCCO*,319.15
*CCCCCCCCCCOCCCCCCOCCCCCCO*,339.65
*CCCCCCCCCCOCCCCCCCCCCOCCCCO*,346.35
*CCCCCCCCCCOCCCCCCCCCCOCCCCCO*,345.45
*CCCCCCCCCCOCCCCCCCCCCOCCCCCCO*,348.4
*Oc1ccc(Sc2ccc(*)cc2)cc1,613.15
*Oc1ccc(SSCCCCSSc2ccc(*)cc2)cc1,367.15
*Oc1ccc(SSCCSSc2ccc(*)cc2)cc1,428.65
*Oc1ccc(SSCCCCCCCCCCSSc2ccc(*)cc2)cc1,353.15
*CCOCCOC(=O)CCCCCCCC(=O)O*,242.15
*CCOCCOC(=O)CCCCCCCCC(=O)O*,319.65
*CCOCCOCCOC(=O)CCCCCCCCC(=O)O*,307.15
*C(=O)OCCOC(=O)c1ccc(*)o1,484.15
*CCOCCOC(=O)c1cccc(C(=O)O*)c1,363.15
*CCOC(=O)c1ccc(O*)cc1,496.15
*CCCC(=O)OCCOC(=O)c1ccc(O*)cc1,358.15
*CCCCCC(=O)OCCOC(=O)c1ccc(O*)cc1,318.15
*CCCCC(=O)OCCOC(=O)c1ccc(O*)cc1,328.15
*CCCCCCC(=O)OCCOC(=O)c1ccc(O*)cc1,328.15
*CCCCCCCCCCC(=O)OCCOC(=O)c1ccc(O*)cc1,338.15
*CC(=O)OCCCCCCOC(=O)c1ccc(O*)cc1,323.15
*CCCCCC(=O)OCCCCCCOC(=O)c1ccc(O*)cc1,333.15
*CCCCC(=O)OCCCCCCOC(=O)c1ccc(O*)cc1,333.15
*CCCCCCCCCCC(=O)OCCCCCCOC(=O)c1ccc(O*)cc1,345.15
*CCOC(=O)Cc1ccc(O*)cc1,445.15
*CC(=O)OCCOC(=O)c1ccc(O*)cc1,413.15
*Oc1ccc(C(=O)OCCOC(=O)c2ccc(*)cc2)cc1,407.15
*CCOc1ccc(C(=O)OCCOC(=O)c2ccc(O*)cc2)cc1,520.15
*CCOc1cccc(C(=O)OCCOC(=O)c2cccc(O*)c2)c1,414.15
*CCCOc1ccc(C(=O)OCCOC(=O)c2ccc(O*)c(OC)c2)cc1OC,378.15
*CCCCOc1ccc(C(=O)OCCOC(=O)c2ccc(O*)cc2)cc1,525.15
*CCCCOc1cccc(C(=O)OCCOC(=O)c2cccc(O*)c2)c1,373.15
*CCOCCOc1ccc(C(=O)OCCOC(=O)c2ccc(O*)c(OC)c2)cc1OC,391.15
*Oc1ccc(C(=O)OCCCCCOC(=O)c2ccc(*)cc2)cc1,343.15
*Oc1ccc(C(=O)OCCCCCCOC(=O)c2ccc(*)cc2)cc1,347.15
*CCOc1ccc(C(=O)OCCCCCCOC(=O)c2ccc(O*)cc2)cc1,448.15
*CC(=O)NCCCCCCNC(=O)CO*,445.15
*CCCC(=O)NCCCCCCNC(=O)CCCO*,460.15
*CCCCC(=O)NCCCCCCNC(=O)CCCCO*,453.15
*CCCCCC(=O)NCCCCCCNC(=O)CCCCCO*,448.15
*CCCCCCC(=O)NCCCCCCNC(=O)CCCCCCO*,443.15
*CCCCCCCCC(=O)NCCCCCCNC(=O)CCCCCCCCO*,431.15
*CCOCC(=O)NCCCCCCNC(=O)CO*,399.15
*CCCNC(=O)CCCCC(=O)NCCCO*,473.15
*CCCC(=O)NCCCCCOCCCCCNC(=O)CCCO*,411.15
*CCCCC(=O)NCCCCCOCCCCCNC(=O)CCCO*,400.15
*CCCCCC(=O)NCCCCCOCCCCCNC(=O)CCCO*,381.15
*CCCCCCC(=O)NCCCCCOCCCCCNC(=O)CCCO*,375.15
*CCCCCCCCC(=O)NCCCCCOCCCCCNC(=O)CCCO*,391.15
*CCCCCCCCCCC(=O)NCCCCCOCCCCCNC(=O)CCCO*,395.15
*CCCCC(=O)NCCCCCOCCCCCNC(=O)CCCCO*,407.15
*CCCCCC(=O)NCCCCCOCCCCCNC(=O)CCCCO*,373.15
*CCCCCCC(=O)NCCCCCOCCCCCNC(=O)CCCCO*,379.15
*CCCCCCCCC(=O)NCCCCCOCCCCCNC(=O)CCCCO*,390.15
*CCCCCCCCCCC(=O)NCCCCCOCCCCCNC(=O)CCCCO*,401.15
*CCCCCNC(=O)CCCCCOCCCCCC(=O)NCCCCCO*,401.15
*CCCCCNC(=O)CCCCCCOCCCCCCC(=O)NCCCCCO*,402.15
*CCCCCNC(=O)CCCCCCCCOCCCCCCCCC(=O)NCCCCCO*,402.15
*CC(=O)NCCCCCCNC(=O)Cc1ccc(O*)cc1,453.15
*CC(=O)NCCCCCCNC(=O)CCc1ccc(O*)cc1,499.15
*CC(=O)NCCCCCCNC(=O)COc1ccc(O*)cc1,512.15
*CCCNC(=O)c1ccc(C(=O)NCCCO*)cc1,557.15
*CCCC(=O)NCc1ccc(CNC(=O)CCCO*)cc1,515.15
*CCCCC(=O)NCc1ccc(CNC(=O)CCCCO*)cc1,516.15
*CCCCCC(=O)NCc1ccc(CNC(=O)CCCCCO*)cc1,507.15
*CCCCCCC(=O)NCc1ccc(CNC(=O)CCCCCCO*)cc1,502.15
*CCCCCCCCC(=O)NCc1ccc(CNC(=O)CCCCCCCCO*)cc1,488.15
*CCC(=O)NCc1cc(C)c(CNC(=O)CCO*)cc1C,521.15
*CC(=O)NNC(=O)c1cccc(C(=O)NNC(=O)c2cccc(O*)c2)c1,398.15
*CCC(=O)NNC(=O)c1cccc(C(=O)NNC(=O)c2cccc(O*)c2)c1,511.15
*CCCC(=O)NNC(=O)c1cccc(C(=O)NNC(=O)c2cccc(O*)c2)c1,538.15
*Oc1ccc(NC(=O)c2cccc(C(=O)Nc3ccc(*)cc3)c2)cc1,698.15
*Oc1ccc(NC(=O)c2ccc(C(=O)Nc3ccc(*)cc3)cc2)cc1,789.15
*C(=O)COCC(=O)N1CCN(*)CC1,531.15
*C(=O)COCCOCC(=O)N1CCN(*)CC1,438.15
*C(=O)NCCCCCCNC(=O)c1ccc(*)o1,448.15
*C(=O)NCCCCCCCCNC(=O)c1ccc(*)o1,398.15
*C(=O)NCCCCCCCCCCNC(=O)c1ccc(*)o1,403.15
*CCOCCOC(=O)NCCCCCCNC(=O)O*,408.15
*CCOCCOCCOC(=O)NCCCCCCNC(=O)O*,387.15
*CCC(=O)OC(=O)CCC1CCC(*)O1,408.15
*CCC(=O)OC(=O)CCc1ccc(*)o1,340.15
*CC(=O)OC(=O)c1cccc(O*)c1,407.15
*CC(=O)OC(=O)c1ccc(O*)cc1Br,452.15
*CC(=O)OC(=O)COc1cccc(O*)c1,403.15
*CC(=O)OC(=O)COc1ccc(O*)cc1,431.15
*Oc1ccc(C(=O)OC(=O)c2ccc(*)cc2)cc1,569.15
*COc1ccc(C(=O)OC(=O)c2ccc(O*)cc2)cc1,493.15
*CCOc1cccc(C(=O)OC(=O)c2cccc(O*)c2)c1,510.15
*CCOc1ccc(C(=O)OC(=O)c2ccc(O*)cc2)cc1,498.15
*CCCOc1cccc(C(=O)OC(=O)c2cccc(O*)c2)c1,470.15
*CCCOc1ccc(C(=O)OC(=O)c2ccc(O*)cc2)cc1,539.65
*CCCCOc1cccc(C(=O)OC(=O)c2cccc(O*)c2)c1,472.15
*CCCCOc1ccc(C(=O)OC(=O)c2ccc(O*)cc2)cc1,477.15
*CCCCCOc1ccc(C(=O)OC(=O)c2ccc(O*)cc2)cc1,461.15
*CCCCCOc1cccc(C(=O)OC(=O)c2cccc(O*)c2)c1,449.15
*CCCCCCOc1cccc(C(=O)OC(=O)c2cccc(O*)c2)c1,430.15
*CCCCCCOc1ccc(C(=O)OC(=O)c2ccc(O*)cc2)cc1,423.15
*COCOc1ccc(C(=O)OC(=O)c2ccc(O*)cc2)cc1,465.15
*CCOCCOc1ccc(C(=O)OC(=O)c2ccc(O*)cc2)cc1,463.15
*CC(=O)OC(=O)COc1ccc(C(C)(C)c2ccc(O*)cc2)cc1,475.15
*CC(=O)OC(=O)c1cccc(C(=O)OC(=O)COc2ccc(O*)cc2)c1,570.15
*CC(=O)OC(=O)c1ccc(C(=O)OC(=O)COc2ccc(O*)cc2)cc1,594.15
*CCOc1ccc(C(=O)OC(=O)c2cccc(C(=O)OC(=O)c3ccc(O*)cc3)c2)cc1,413.15
*CCOc1ccc(C(=O)OC(=O)c2ccccc2C(=O)OC(=O)c2ccc(O*)cc2)cc1,373.15
*CCOc1ccc(C(=O)OC(=O)c2ccc(C(=O)OC(=O)c3ccc(O*)cc3)cc2)cc1,483.65
*CCCOc1ccc(C(=O)OC(=O)c2ccc(C(=O)OC(=O)c3ccc(O*)cc3)cc2)cc1,557.15
*CCCOc1ccc(C(=O)OC(=O)c2cccc(C(=O)OC(=O)c3ccc(O*)cc3)c2)cc1,438.15
*CCCOc1ccc(C(=O)OC(=O)c2ccc(C(=O)OC(=O)c3ccc(O*)c(OC)c3)cc2)cc1OC,528.15
*CCCOc1ccc(C(=O)OC(=O)c2cccc(C(=O)OC(=O)c3ccc(O*)c(OC)c3)c2)cc1OC,489.15
*CC(=O)OC(=O)c1ccc(OCCCOc2ccc(C(=O)OC(=O)COc3ccc(O*)cc3)cc2)cc1,533.15
*CC(=O)OC(=O)c1ccc(C(=O)OC(=O)COc2ccc(C(C)(C)c3ccc(O*)cc3)cc2)cc1,538.65
*CC(=O)OC(=O)c1cccc(C(=O)OC(=O)COc2ccc(C(C)(C)c3ccc(O*)cc3)cc2)c1,338.15
*Oc1ccc(Oc2ccc(OC(*)=O)cc2)cc1,508.15
*c1ccc(-c2ccc3nc(Oc4cc(-c5ccccc5)c5cc(*)ccc5n4)cc(-c4ccccc4)c3c2)cc1,728.15
*c1ccc(-c2ccc(-c3ccc4nc(Oc5cc(-c6ccccc6)c6cc(*)ccc6n5)cc(-c5ccccc5)c4c3)cc2)cc1,753.15
*c1ccc(Oc2ccc(-c3ccc4nc(Oc5cc(-c6ccccc6)c6cc(*)ccc6n5)cc(-c5ccccc5)c4c3)cc2)cc1,721.15
*Oc1ccc(C(C)(C)c2ccc(Oc3ccc(*)nn3)cc2)cc1,523.15
*Oc1ccc(S(=O)(=O)c2ccc(Oc3ccc(C(C)(C)c4ccc(*)cc4)cc3)cc2)cc1,517.15
*COC1CCC(O*)CC1,482.15
*CCOCCOC(=O)c1ccccc1C(=O)O*,283.65
*CCCCOc1ccc(C(=O)OCCOC(=O)c2ccc(O*)c(OC)c2)cc1OC,390.15
*OC(*)CCCCCC,403.15
*CCOCCOC(=O)C(=O)O*,283.15
*CCOCCOC(=O)CC(=O)O*,262.15
*CCOCCOC(=O)CCC(=O)O*,263.65
*CCOCCOC(=O)CCCC(=O)O*,261.15
*CCOCCOC(=O)CCCCC(=O)O*,249.15
*CCOCCOC(=O)CCCCCC(=O)O*,247.15
*CCOCCOC(=O)CCCCCCC(=O)O*,304.65
*Oc1ccc(Oc2ccc(Oc3ccc(C(=O)c4ccc(*)cc4)cc3)cc2)cc1,589.15
*CC(CCCCCCCCCC)O*,375.65
*CC(COc1ccc(-c2ccccc2)cc1)O*,566.15
*CC(F)(F)C(F)(F)C(F)(F)COc1c(F)c(F)c(-c2c(F)c(F)c(O*)c(F)c2F)c(F)c1F,418.15
*CCOCCOCCOc1ccc(/C=C(\C)c2ccc(O*)cc2)cc1,377.15
*CCOCCOCCOCCOc1ccc(/C=C(\C)c2ccc(O*)cc2)cc1,321.15
*OC1CCCCC1*,355.15
*Oc1ccc(C(=O)OCCCOC(=O)c2ccc(*)cc2)cc1,363.15
*Oc1ccc(C(=O)OCCCCOC(=O)c2ccc(*)cc2)cc1,361.15
*CCOc1ccc(C(=O)OCCCCCCCCCCCCCCCCCCOC(=O)c2ccc(O*)cc2)cc1,395.15
*Oc1ccc(OC(=O)c2ccc(OCCOc3ccc(C(*)=O)cc3)cc2)cc1C,589.15
*CCOCCOCCOCCOC(=O)NCCCCCCNC(=O)O*,356.15
*CCOCCOCCOCCOCCOCCOC(=O)NCCCCCCNC(=O)O*,338.15
*CC(C)(C)COC(=O)NCCOCCOCCNC(=O)O*,373.15
*CCOC(=O)NCCCOCCCNC(=O)O*,398.15
*CCOC(=O)NCCOCCOCCNC(=O)O*,463.15
*Oc1ccc(NC(=O)OCCOC(=O)Nc2ccc(*)cc2)cc1,543.15
*CCCCCCCCc1nnc(*)o1,573.15
*CCCCCCCCCc1nnc(*)o1,371.65
*CCCCCCCCCCc1nnc(*)o1,383.15
*c1ccc(-c2nnc(-c3cccc(-c4nnc(*)o4)c3)o2)cc1,673.15
*CCCCCCCCc1nc2ccc(-c3ccc4nc(*)oc4c3)cc2o1,519.15
*Oc1ccc(Oc2ccc(C(=O)c3ccc(*)cc3)cc2)cc1,613.15
*Oc1ccc(C(C)(C)c2ccc(Oc3ccc(C(=O)c4ccc(*)cc4)cc3)cc2)cc1,521.15
*Oc1ccc(S(=O)(=O)c2ccc(Oc3ccc(C(c4ccc(*)cc4)(C(F)(F)F)C(F)(F)F)cc3)cc2)cc1,528.15
*Oc1ccc(S(=O)(=O)c2ccc(-c3ccc(S(=O)(=O)c4ccc(*)cc4)cc3)cc2)cc1,668.15
*Oc1ccc(Oc2ccc(S(=O)(=O)c3ccc(*)cc3)cc2)cc1,583.15
*CC(CC)(CC)CO*,354.65
*CCOCCOCCOCCOCCOc1ccc(/C=C(\C)c2ccc(O*)cc2)cc1,313.15
*CC(O*)C(C)C,326.15
*CC1(CO*)CC=CCC1,375.15
*CC1(CO*)CC=C(C)CC1,428.15
*CC1CC1CO*,318.15
*CCCCCCCCCCOc1ccc(Oc2ccc(OC(=O)c3ccc(C(=O)Oc4ccc(Oc5ccc(O*)cc5)cc4)cc3)cc2)cc1,515.15
*CCCCCCCCCCOc1ccc(OC(=O)c2ccc(C(=O)Oc3ccc(O*)cc3)cc2)cc1,527.15
*CCCCCCCCCCOc1cccc(OC(=O)c2ccc(C(=O)Oc3cccc(O*)c3)cc2)c1,381.15
*CCOc1ccc(C(=O)OCCCCCCCCCCOC(=O)c2ccc(O*)cc2)cc1,408.15
*CCCCCCCCCCOc1ccc(OC(=O)c2ccc(C(=O)Oc3ccc(O*)c(Cl)c3)cc2)c(Cl)c1,432.15
*CCCCCCCCCCOC(=O)COCC(=O)O*,337.15
*CCOc1ccc(-c2ccc(O*)c3ccccc23)c2ccccc12,564.15
*CCCCCCCOc1ccc(-c2ccc(O*)c3ccccc23)c2ccccc12,512.15
*CCCCCCOc1ccc(-c2ccc(O*)c3ccccc23)c2ccccc12,553.15
*CCCCCOc1ccc(-c2ccc(O*)c3ccccc23)c2ccccc12,469.15
*CCCCOc1ccc(-c2ccc(O*)c3ccccc23)c2ccccc12,597.15
*CCCOc1ccc(-c2ccc(O*)c3ccccc23)c2ccccc12,551.15
*CCCCCCCCCCCCCCCCCCCCOC(=O)COCC(=O)O*,362.15
*CCOCCOCCOC(=O)CCCCC(=O)O*,243.15
*CCOCCOCCOC(=O)CCCCCCCC(=O)O*,233.15
*CCOCCOCCOC(=O)c1ccccc1-c1ccccc1C(=O)O*,314.15
*CCOCCOCCOC(=O)c1cccc(-c2cccc(C(=O)O*)c2)c1,319.15
*CCOCCOCCOC(=O)c1ccc(-c2ccc(C(=O)O*)cc2)cc1,373.65
*CCOCCOCCOC(=O)CCCC(=O)O*,261.15
*CCOCCOCCOC(=O)c1cccc(C(=O)O*)c1,338.15
*CCOCCOCCOC(=O)CC(=O)O*,245.15
*CCOCCOCCOC(=O)C(=O)O*,263.15
*CCOCCOCCOC(=O)CCCCCC(=O)O*,236.15
*CCOCCOCCOC(=O)CCCCCCC(=O)O*,237.15
*CCOCCOCCOC(=O)CCC(=O)O*,252.15
*CCOCCOCCOC(=O)c1ccc(C(=O)O*)cc1,335.65
*CCCNC(=O)CCCCC(=O)NCCCOCCO*,453.15
*CCCNC(=O)CCCCCCCC(=O)NCCCOCCO*,403.15
*CCCNC(=O)CCCCCCCCC(=O)NCCCOCCO*,433.15
*CCCNC(=O)c1ccc(C(=O)NCCCOCCO*)cc1,513.15
*CCOc1ccc(C(=O)OCCOC(=O)c2ccc(O*)cc2OC)c(OC)c1,483.15
*CCOC(=O)c1ccc(COCCOCc2ccc(C(=O)O*)cc2)cc1,408.15
*CC(CCl)(CCl)O*,432.15
*OC(CCl)C(*)CCl,508.15
*CCOC(=O)COCC(=O)O*,293.15
*OC(C)COC(=O)COCC(*)=O,294.15
*CCOC(=O)c1ccc(O*)c(Cl)c1,426.15
*CCOC(=O)c1ccc(O*)cc1Cl,558.15
*CCOC(=O)c1ccc(O*)c(C)c1,430.15
*CCOC(=O)c1ccc(O*)cc1C,565.15
*CCOCCOCCOC(=O)CCCCS(=O)(=O)CCCCC(=O)O*,300.15
*CCOCCOCCOC(=O)CCCCSCCCCC(=O)O*,237.65
*CCCCCCOC(=O)COCC(=O)O*,324.15
*CCOCC(=O)O*,378.85
*CCCCCCCC(=O)OCC1(C)COC(*)OC1,354.15
*CCCCCCCC(=O)OCCCCC1COC(*)O1,296.15
*CC(O)CO*,413.15
*CCOCCOC(=O)c1ccccc1-c1ccccc1C(=O)O*,347.65
*CCOCCOC(=O)c1cccc(-c2cccc(C(=O)O*)c2)c1,345.15
*CCOCCOC(=O)c1ccc(-c2ccc(C(=O)O*)cc2)cc1,414.9
*CCOCCOC(=O)c1ccc(CCc2ccc(C(=O)O*)cc2)cc1,378.15
*CCOCCOC(=O)c1ccc(Cc2ccc(C(=O)O*)cc2)cc1,418.15
*CCOCCOC(=O)COCC(=O)O*,279.15
*CCOCCOC(=O)CCCCS(=O)(=O)CCCCC(=O)O*,341.15
*CCOCCOC(=O)c1ccc(C(=O)O*)cc1,355.25
*CCOCCOC(=O)CCCCSCCCCC(=O)O*,239.15
*Oc1cccc(NC(=O)CCCCC(=O)Nc2ccc(*)cc2)c1,498.15
*Oc1ccc(NC(=O)CCCCC(=O)Nc2ccc(*)cc2)cc1,633.15
*Oc1cccc(NC(=O)CCCCCCCC(=O)Nc2ccc(*)cc2)c1,423.15
*Oc1ccc(NC(=O)CCCCCCCC(=O)Nc2ccc(*)cc2)cc1,573.15
*Oc1cccc(NC(=O)CCCCCCCCCCC(=O)Nc2ccc(*)cc2)c1,423.15
*Oc1ccc(NC(=O)CCCCCCCCCCC(=O)Nc2ccc(*)cc2)cc1,563.15
*Oc1ccc(/N=C/c2ccc(OC(=O)CCCCC(=O)Oc3ccc(/C=N/c4ccc(*)cc4)cc3OC)c(OC)c2)cc1,408.15
*Oc1ccc(/N=C/c2ccc(OC(=O)c3cccc(C(=O)Oc4ccc(/C=N/c5ccc(*)cc5)cc4OC)c3)c(OC)c2)cc1,458.15
*Oc1ccc(/N=C/c2ccc(OC(=O)CCCCCCCCC(=O)Oc3ccc(/C=N/c4ccc(*)cc4)cc3OC)c(OC)c2)cc1,413.15
*Oc1cccc(NC(=O)CCCCCC(=O)Nc2ccc(*)cc2)c1,443.15
*Oc1ccc(NC(=O)CCCCCC(=O)Nc2ccc(*)cc2)cc1,588.15
*Oc1cccc(NC(=O)CCCCCCCCC(=O)Nc2ccc(*)cc2)c1,438.15
*Oc1ccc(NC(=O)CCCCCCCCC(=O)Nc2ccc(*)cc2)cc1,583.15
*Oc1cccc(NC(=O)CCCCCCC(=O)Nc2ccc(*)cc2)c1,448.15
*Oc1ccc(NC(=O)CCCCCCC(=O)Nc2ccc(*)cc2)cc1,583.15
*Oc1cccc(NC(=O)CCCCCCCCCC(=O)Nc2ccc(*)cc2)c1,413.15
*Oc1ccc(NC(=O)CCCCCCCCCC(=O)Nc2ccc(*)cc2)cc1,543.15
*Oc1ccc(C(=O)c2cccc(C(=O)c3ccc(*)c(CC)c3)c2)cc1CC,515.15
*Oc1c(C(C)C)cc(C(=O)c2cccc(C(=O)c3ccc(*)cc3)c2)cc1C(C)C,458.15
*Oc1ccc(C(=O)c2cccc(C(=O)c3ccc(*)c(C(C)C)c3)c2)cc1CC,501.15
*Oc1ccc(C(=O)c2cccc(C(=O)c3ccc(*)c(C(C)C)c3)c2)cc1C,493.15
*Oc1ccc(C(=O)c2ccc(C(=O)c3ccc(*)c(C(C)C)c3)cc2)cc1C,535.15
*c1ccc(-c2ccc(-c3cc(-c4ccc(Oc5ccc(-c6cc(*)nc7ccccc67)cc5)cc4)c4ccccc4n3)cc2)cc1,748.15
*c1ccc(-c2ccc(-c3nc4ccccc4c(-c4ccc(Oc5ccc(-c6c(-c7ccccc7)c(*)nc7ccccc67)cc5)cc4)c3-c3ccccc3)cc2)cc1,773.15
*c1ccc(Oc2ccc(-c3nc4ccc(Oc5ccc6nc(*)c(-c7ccccc7)c(-c7ccccc7)c6c5)cc4c(-c4ccccc4)c3-c3ccccc3)cc2)cc1,749.15
*c1ccc(-c2nc3ccc(Oc4ccc5nc(*)c(-c6ccccc6)c(-c6ccccc6)c5c4)cc3c(-c3ccccc3)c2-c2ccccc2)cc1,748.15
*c1ccc(-c2ccc(-c3nc4ccc(Oc5ccc6nc(*)c(-c7ccccc7)c(-c7ccccc7)c6c5)cc4c(-c4ccccc4)c3-c3ccccc3)cc2)cc1,753.15
*CCCCCOC(=O)COCC(=O)O*,304.65
*Oc1ccc(OC(=O)c2ccc(OCCCCOc3ccc(C(*)=O)cc3)cc2)cc1C,485.15
*CC(COc1ccc(OC)cc1)O*,430.65
*CCCCOc1ccc(/C=C(\C)c2ccc(O*)cc2)cc1,455.15
*CCCCCCCOc1ccc(/C=C(\C)c2ccc(O*)cc2)cc1,366.15
*CCCCCCOc1ccc(/C=C(\C)c2ccc(O*)cc2)cc1,439.15
*COc1ccc(/C=C(\C)c2ccc(O*)cc2)cc1,527.15
*CCCCCCCCOc1ccc(/C=C(\C)c2ccc(O*)cc2)cc1,387.15
*CCCCCOc1ccc(/C=C(\C)c2ccc(O*)cc2)cc1,389.15
*CCCOc1ccc(/C=C(\C)c2ccc(O*)cc2)cc1,401.15
*CC(=O)NNC(=O)c1ccc(C(=O)NNC(=O)c2cccc(O*)c2)cc1,491.15
*CCOc1ccc(C(=O)OCCCCOC(=O)c2ccc(O*)cc2)cc1,453.15
*CCOCCOCC#CC#CCOCCOCCOC(=O)NCCCCCCNC(=O)O*,411.15
*CCOCCOCC#CC#CCOCCOCCOC(=O)Nc1ccc(Cc2ccc(NC(=O)O*)cc2)cc1,403.15
*CCCOC(=O)COCC(=O)O*,305.15
*OC(C)CCOC(=O)COCC(*)=O,281.15
*Oc1cccc(C(=O)OCC(F)(F)C(F)(F)C(F)(F)COC(=O)c2cccc(*)c2)c1,388.15
*Oc1ccc(Oc2ccc(OC(=O)c3cccc(C(*)=O)c3)cc2)cc1,543.65
*Oc1ccc(Oc2ccc(OC(=O)c3cc(OCCCCC)cc(C(*)=O)c3)cc2)cc1,551.15
*c1ccc(Oc2ccc(-c3nc4ccc(Oc5ccc6nc(*)c(-c7ccccc7)nc6c5)cc4nc3-c3ccccc3)cc2)cc1,583.15
*CCCCCCCC(=O)OCCOC(=O)CCCCCCCC1OCC(COCC2COC(*)O2)O1,292.15
*CCCCCCCC(=O)OCCOC(=O)CCCCCCCC1OCC2(COC(*)OC2)CO1,364.15
*CC(=O)OC(=O)COc1ccc(C(C)(C)c2ccc(OCC(=O)OC(=O)COc3ccc(O*)cc3)cc2)cc1,503.15
*ON(C(F)(F)F)C(F)(Br)C(*)(F)F,373.25
*CC(COc1c(C)cccc1C)O*,398.15
*CC(CO*)C(C)(C)C,335.65
*CC(C)(CC)CO*,318.15
*CC(C)(CO)CO*,442.15
*CC(CO*)(COC(C)=O)COC(C)=O,457.15
*CC(CO*)(COC=O)COC=O,411.15
*Oc1ccc(C(=O)c2ccc(C(=O)c3ccc(*)cc3)cc2)cc1,659.15
*Oc1ccc(Oc2ccc(C(=O)c3cccc(C(=O)c4ccc(*)cc4)c3)cc2)cc1,553.15
*Oc1ccc(-c2ccc(Oc3ccc(C(=O)c4cccc(C(=O)c5ccc(*)cc5)c4)cc3)cc2)cc1,582.65
*Oc1ccc(C(=O)c2ccc(Oc3ccc(C(=O)c4cccc(C(=O)c5ccc(*)cc5)c4)cc3)cc2)cc1,558.15
*Oc1ccc(Oc2ccc(S(=O)(=O)c3ccc(-c4ccc(-c5ccc(S(=O)(=O)c6ccc(*)cc6)cc5)cc4)cc3)cc2)cc1,666.15
*Oc1ccc(S(=O)(=O)c2ccc(-c3ccc(-c4ccc(S(=O)(=O)c5ccc(Oc6ccc(-c7ccc(*)cc7)cc6)cc5)cc4)cc3)cc2)cc1,656.15
*Oc1ccc(S(=O)(=O)c2ccc(-c3ccc(-c4ccc(S(=O)(=O)c5ccc(*)cc5)cc4)cc3)cc2)cc1,671.15
*Oc1ccc(S(=O)(=O)c2ccc(Oc3ccc(-c4ccc(-c5ccc(*)cc5)cc4)cc3)cc2)cc1,662.15
*Oc1ccc(S(=O)(=O)c2ccc(-c3ccc(S(=O)(=O)c4ccc(Oc5ccc(-c6ccc(-c7ccc(*)cc7)cc6)cc5)cc4)cc3)cc2)cc1,681.15
*Oc1ccc(-c2ccc(-c3ccc(Oc4ccc(C(=O)c5cccc(C(=O)c6ccc(*)cc6)c5)cc4)cc3)cc2)cc1,667.15
*Oc1ccc(C(=O)c2cccc(C(=O)c3ccc(*)cc3)c2)cc1,568.15
*CCCOCCCOC(=O)c1ccc(-c2ccc(C(=O)O*)cc2)cc1,374.15
*/C=C/c1sc(*)c(OCCCC)c1OCCCC,441.15
*Oc1ccc(Oc2ccc(C(=O)c3ccc(-c4ccc(C(=O)c5ccc(*)cc5)cc4)cc3)cc2)cc1,596.15
*Oc1ccc(Oc2ccc(C(=O)c3ccc(*)cc3)cc2)cc1C,502.15
*CNC(=O)OCc1ccc(COC(=O)NCc2ccc(C(C)(C)c3ccc(*)o3)o2)o1,453.15
*CNC(=O)OCC(OC(=O)NCc1ccc(C(C)(C)c2ccc(*)o2)o1)c1ccco1,443.15
*CNC(=O)OCc1ccc(COCc2ccc(COC(=O)NCc3ccc(C(C)(C)c4ccc(*)o4)o3)o2)o1,446.15
*COC(=O)Nc1ccc(Cc2ccc(NC(=O)OCc3ccc(*)o3)cc2)cc1,471.65
*CNC(=O)OCc1cocc1COC(=O)NCc1ccc(C(C)(C)c2ccc(*)o2)o1,438.15
*COC(=O)NCc1ccc(CNC(=O)OCc2ccc(*)o2)o1,443.15
*CNC(=O)OCC(OC(=O)NCc1ccc(*)o1)c1ccco1,433.15
*COC(=O)NCCCCCCNC(=O)OCc1ccc(*)o1,458.15
*CCCCCCCCCCOc1ccc(OC(=O)c2ccc(OCCCCCCOc3ccc(C(=O)Oc4ccc(O*)cc4)cc3)cc2)cc1,476.15
*CCCCCCCCCCOc1ccc(OC(=O)c2ccc(OCCOCCOCCOc3ccc(C(=O)Oc4ccc(O*)cc4)cc3)cc2)cc1,419.65
*c1cccc(N2C(=O)c3ccc(Oc4ccc5cc(Oc6ccc7c(c6)C(=O)N(*)C7=O)ccc5c4)cc3C2=O)c1,613.15
*Oc1ccc(NC(=O)c2ccc(Oc3ccc(C(=O)Nc4ccc(*)cc4)cc3)cc2)cc1,741.15
*Oc1ccc(Oc2ccc(NC(=O)c3ccc(Oc4ccc(Oc5ccc(C(=O)Nc6ccc(*)cc6)cc5)cc4)cc3)cc2)cc1,696.15
*Oc1cccc(Oc2ccc(NC(=O)c3ccc(Oc4cccc(Oc5ccc(C(=O)Nc6ccc(*)cc6)cc5)c4)cc3)cc2)c1,568.15
*c1cccc(Oc2ccc(-c3ccc(Oc4cccc(-n5c(=O)c6cc7c(=O)n(*)c(=O)c7cc6c5=O)c4)cc3)cc2)c1,656.05
*CCCCCCOC(=O)Nc1ccc(C)c(NC(=O)OCCCCCCOc2ccc(-c3ccc(O*)cc3)cc2)c1,430.15
*CCc1ccc(*)o1,392.15
*c1ccc(OS(=O)c2cccc(S(=O)Oc3ccc(C4(*)OC(=O)c5ccccc54)cc3)c2)cc1,493.15
*c1ccc(OS(=O)c2ccc(-c3ccc(S(=O)Oc4ccc(C5(*)OC(=O)c6ccccc65)cc4)cc3)cc2)cc1,589.15
*OC(=O)c1cccc(C(=O)Oc2ccc3c(c2)Oc2cc(*)ccc2C32OC(=O)c3ccccc32)c1,608.15
*CS*,533.15
*SC(*)(F)F,308.15
*CCS*,483.15
*CCSS*,401.15
*CC(C)S*,326.15
*CC(S*)C(C)(C)C,478.15
*SC(C)C(*)C,418.65
*CCCS*,334.15
*CCCSS*,340.15
*CC(C)(C)CS*,285.15
*CC(C)(C)S*,460.15
*CCCCS*,340.15
*CCCCSS*,312.15
*CCCCCS*,342.9
*CCCCCSS*,317.15
*CCCCSCS*,346.15
*CCCCCCS*,358.05
*CCCCSCCS*,362.15
*CCCCSSCCSS*,365.15
*CCCCSCCCS*,337.15
*CCCCCCSCCS*,359.15
*CCCCCCSSCCSS*,377.65
*CCCCCSCCCCS*,340.15
*CCCCCCCCCCS*,364.65
*CCCCCCCCCCSS*,333.15
*CCCCCCCCCCSSS*,303.15
*CCCCCCSCCCCS*,348.15
*CCCCCCSSCCCCSS*,311.15
*CCCCCCSCCCCCS*,338.15
*CCCCCCCCCCSSCCSS*,334.65
*CCCCCCCCCCSSCCCCSS*,330.15
*CCCCCCCCCCSCCCCCCS*,351.15
*CCCCCCCCCCCSCCCCCCS*,351.15
*OC(=O)CCSCCC(*)=O,328.15
*OC(=O)CSCCSCC(*)=O,356.15
*OC(=O)CCSCCSCCC(*)=O,348.15
*CCC(=O)NCCCCCCNC(=O)CCS*,489.15
*CCCCC(=O)NCCCCCCNC(=O)CCCCS*,458.15
*CCOC(=O)NCCSCCSCCNC(=O)O*,441.15
*CCOC(=O)NCCSCCCCSCCNC(=O)O*,399.65
*CCOC(=O)NCCSCCCCCSCCNC(=O)O*,399.65
*CCOC(=O)NCCSCCCCCCSCCNC(=O)O*,402.65
*CCCCOC(=O)NCCSCCSCCNC(=O)O*,450.15
*CCCCOC(=O)NCCSCCCCSCCNC(=O)O*,386.15
*CCCCOC(=O)NCCSCCCCCSCCNC(=O)O*,386.15
*CCCCOC(=O)NCCSCCCCCCSCCNC(=O)O*,390.15
*CCCCCOC(=O)NCCSCCSCCNC(=O)O*,403.15
*CCCCCOC(=O)NCCSCCCCSCCNC(=O)O*,361.65
*CCCCCOC(=O)NCCSCCCCCSCCNC(=O)O*,360.15
*CCCCCOC(=O)NCCSCCCCCCSCCNC(=O)O*,367.15
*CCCCCCOC(=O)NCCSCCSCCNC(=O)O*,410.65
*CCCCCCOC(=O)NCCSCCCCSCCNC(=O)O*,393.15
*CCCCCCOC(=O)NCCSCCCCCSCCNC(=O)O*,371.15
*CCCCCCOC(=O)NCCSCCCCCCSCCNC(=O)O*,378.15
*CCCOC(=O)NCCSCCSCCNC(=O)O*,430.15
*CCCOC(=O)NCCSCCCCCCSCCNC(=O)O*,388.15
*CCCOC(=O)NCCSCCCCCSCCNC(=O)O*,385.15
*CCCOC(=O)NCCSCCCCSCCNC(=O)O*,386.15
*SC1CCCCC1*,390.65
*SC1CCCC(*)C1,412.15
*CC1CCC(COC(=O)NCCSCCSCCNC(=O)O*)CC1,394.15
*CC1CCC(COC(=O)NCCSCCCSCCNC(=O)O*)CC1,378.15
*CC1CCC(COC(=O)NCCSCCCCSCCNC(=O)O*)CC1,401.65
*CC1CCC(COC(=O)NCCSCCCCCSCCNC(=O)O*)CC1,374.65
*OC1CCC(OC(=O)NCCSCCSCCNC(*)=O)CC1,482.65
*OC1CCC(OC(=O)NCCSCCCSCCNC(*)=O)CC1,475.15
*OC1CCC(OC(=O)NCCSCCCCSCCNC(*)=O)CC1,483.9
*OC1CCC(OC(=O)NCCSCCCCCSCCNC(*)=O)CC1,462.15
*OC1CCC(OC(=O)NCCSCCCCCCSCCNC(*)=O)CC1,477.15
*Sc1ccc(*)cc1,557.93
*Cc1ccc(CSS*)cc1,455.65
*Cc1ccc(CSSSS*)cc1,369.15
*OC(=O)CCSc1ccc(SCCC(*)=O)cc1,325.65
*OC(=O)CSCc1ccc(CSCC(*)=O)cc1,360.65
*OC(=O)CCSCc1ccc(CSCCC(*)=O)cc1,346.15
*CCCCC(=O)NCc1ccc(CNC(=O)CCCCS*)cc1,515.15
*CCCCCC(=O)NCc1ccc(CNC(=O)CCCCCS*)cc1,510.15
*CCCCCCC(=O)NCc1ccc(CNC(=O)CCCCCCS*)cc1,501.15
*CCCCCCCCC(=O)NCc1ccc(CNC(=O)CCCCCCCCS*)cc1,487.15
*CCCCCCCCCCC(=O)NCc1ccc(CNC(=O)CCCCCCCCCCS*)cc1,473.15
*CCCCC(=O)NCCc1ccc(CCNC(=O)CCCCS*)cc1,525.15
*CCCCCC(=O)NCCc1ccc(CCNC(=O)CCCCCS*)cc1,524.15
*CCCCCCC(=O)NCCc1ccc(CCNC(=O)CCCCCCS*)cc1,507.15
*CCCCCCCCC(=O)NCCc1ccc(CCNC(=O)CCCCCCCCS*)cc1,495.15
*CCCCCCCCCCC(=O)NCCc1ccc(CCNC(=O)CCCCCCCCCCS*)cc1,480.15
*Oc1ccc(Sc2ccc(OC(*)=O)cc2)cc1,513.15
*CCc1ccc(Cc2ccc(CCS*)cc2)cc1,381.15
*OC(=O)c1ccc(SCCCCSc2ccc(C(*)=O)cc2)cc1,479.15
*CCC(=O)OC(=O)CCc1ccc(*)s1,351.15
*C(=O)NCCCCCCNC(=O)c1ccc(*)s1,588.15
*CC(=O)NCCCCCCNC(=O)Cc1ccc(*)s1,503.15
*CCC(=O)NCCCCCCNC(=O)CCc1ccc(*)s1,483.15
*C(=O)NCCCCCCCCNC(=O)c1ccc(*)s1,577.15
*CCc1nc(-c2ccc(-c3csc(*)n3)cc2)cs1,538.15
*CCCCc1nc(-c2ccc(-c3csc(*)n3)cc2)cs1,523.15
*CCCCCCCCc1nc(-c2ccc(-c3csc(*)n3)cc2)cs1,437.15
*c1ccc(Oc2ccc(-c3csc(-c4cccc(-c5nc(*)cs5)c4)n3)cc2)cc1,613.15
*CCCCCCCCCCSSCCCCCCSS*,319.15
*CC1CCC(COC(=O)NCCSCCCCCCSCCNC(=O)O*)CC1,397.15
*CCCCCCCCCCOC(=O)CCCCSCCCCC(=O)O*,330.15
*CCCCCCCCCCCCCCCCCCCCOC(=O)CCCCSCCCCC(=O)O*,352.15
*CCCCCCSSC(=O)NCCCCCCNC(=O)SS*,367.15
*CCCCSSC(=O)NCCCCCCNC(=O)SS*,376.15
*CCCCCCOC(=O)SSC(=O)O*,328.15
*CCCCCCCCCSSCCCCCCSS*,321.15
*CCCCCCCCSSCCCCCCSS*,316.15
*CCCCCCOC(=O)CCCCSCCCCC(=O)O*,319.15
*CCS/C(=N\CC)S*,341.15
*CCS/C(=N\C)S*,362.15
*CCS/C(=N\c1ccccc1)S*,401.15
*CCCCCCCCCSSCCCCSS*,321.15
*CCCCCCCCSSCCCCSS*,318.15
*CCCCCOC(=O)CCCCSCCCCC(=O)O*,315.15
*C(=O)SSCCCCCCSSC(=O)N1CCN(*)CC1,469.15
*C(=O)SSCCCCSSC(=O)N1CCN(*)CC1,477.15
*CCCCSSCCCSS*,326.15
*CCCCOC(=O)SSSSC(=O)O*,365.15
*CCCCOC(=O)SSSC(=O)O*,339.15
*CCCC1CCN(C(=O)SSCCCCSSC(=O)N2CCC(*)CC2)CC1,423.15
*CCCOC(=O)CCCCSCCCCC(=O)O*,273.15
*Cc1ccc(CSSS*)cc1,433.15
*CCOC(=O)CCCCSCCCCC(=O)O*,301.15
*OC(C)COC(=O)CCCCSCCCCC(*)=O,239.15
*OC(C)CCOC(=O)CCCCSCCCCC(*)=O,238.15
*Sc1c(C)cc(*)cc1C,453.15
*Oc1ccc(OC(=O)c2cccc(Sc3ccc(OC(=O)c4ccc(C(=O)Oc5ccc(Sc6cccc(C(*)=O)c6)cc5)cc4)cc3)c2)cc1C,565.5
*Oc1ccc(OC(=O)c2cccc(Sc3ccc(OC(=O)c4ccc(C(=O)Oc5ccc(Sc6cccc(C(*)=O)c6)cc5)cc4)cc3)c2)cc1,584.15
*CCc1ccc(*)s1,439.15
*/C(OC)=C(\OC)c1ccc(*)s1,427.15
*CC(F)(F)C(F)(F)C(F)(F)COC(=O)CSCSCC(=O)O*,328.15
*CC(F)(F)C(F)(F)C(F)(F)C(F)(F)COC(=O)CSCSCC(=O)O*,348.15
*CCOC(=O)C(=O)O*,445.15
*CCCCCCCCCCOC(=O)C(=O)O*,351.15
*CCOC(=O)CCC(=O)O*,376.15
*CCCOC(=O)CCC(=O)O*,320.15
*CCCCOC(=O)CCC(=O)O*,386.15
*CCCCCCCCCCOC(=O)CCC(=O)O*,346.15
*CCCOC(=O)CCCC(=O)O*,319.65
*CCCCCCCCCCOC(=O)CCCC(=O)O*,333.15
*CCOC(=O)CCCCC(=O)O*,322.65
*CCCOC(=O)CCCCC(=O)O*,309.65
*CCCCCCCCCCOC(=O)CCCCC(=O)O*,350.15
*CCCOC(=O)CCCCCC(=O)O*,324.15
*CCOC(=O)CCCCCCC(=O)O*,336.15
*CCCOC(=O)CCCCCCC(=O)O*,325.15
*CCCCCCCCCCOC(=O)CCCCCCC(=O)O*,350.15
*CCOC(=O)CCCCCCCC(=O)O*,320.15
*CCCOC(=O)CCCCCCCC(=O)O*,323.15
*CCCCCCCCCOC(=O)CCCCCCCC(=O)O*,338.15
*CCCCCCCCCCOC(=O)CCCCCCCC(=O)O*,342.15
*CCOC(=O)CCCCCCCCC(=O)O*,349.15
*CCCOC(=O)CCCCCCCCC(=O)O*,324.15
*CCCCOC(=O)CCCCCCCCC(=O)O*,337.54
*CCCCCCOC(=O)CCCCCCCCC(=O)O*,341.65
*CCOC(=O)c1ccc(C(=O)O*)cc1,526.15
*CCOC(=O)c1cccc(C(=O)O*)c1,414.15
*CCCCOC(=O)c1ccc(C(=O)O*)cc1,497.25
*CCCCOC(=O)c1cccc(C(=O)O*)c1,403.15
*CCCCCOC(=O)c1ccc(C(=O)O*)cc1,407.15
*CCCCCCOC(=O)c1ccc(C(=O)O*)cc1,427.15
*CCCCCCCCCCOC(=O)c1ccc(C(=O)O*)cc1,404.15
*CC1CCC(COC(=O)c2ccc(C(=O)O*)cc2)CC1,562.15
*Oc1c(Cl)cc(C(C)(C)c2cc(Cl)c(OC(=O)CCCCC(*)=O)c(Cl)c2)cc1Cl,536.15
*Oc1ccc(C(C)(C)c2ccc(OC(=O)c3ccc(C(*)=O)cc3)cc2)cc1,644.15
*Oc1ccc(Cc2ccc(OC(=O)c3cccc(C(*)=O)c3)cc2)cc1,621.15
*Oc1ccc(C(C)(C)c2ccc(OC(=O)c3cccc(C(*)=O)c3)cc2)cc1,555.15
*CCOC(=O)c1ccc2ccc(C(=O)O*)cc2c1,543.15
*CCOC(=O)c1ccc2cc(C(=O)O*)ccc2c1,541.25
*CCCCCC(=O)S*,378.8
*CCCCCCOC(=O)CCC(=O)O*,327.15
*CCCCOC(=O)CCCCC(=O)O*,328.75
*CCCCCOC(=O)CCCCC(=O)O*,313.15
*OC1CCC(OC(=O)CCCCC(*)=O)CC1,497.95
*CC#CCOC(=O)CCCCCCCCC(=O)O*,335.65
*CCCCCCOC(=O)C1CCC(C(=O)O*)CC1,393.15
*CCOC(=O)c1ccccc1C(=O)O*,377.15
*Oc1cccc(OC(=O)c2cccc(C(*)=O)c2)c1,501.15
*c1ccc(OC(=O)c2ccc(C(=O)Oc3ccc(C4(*)OC(=O)c5ccccc54)cc3)cc2)cc1,643.15
*c1ccc(OC(=O)c2cccc(C(=O)Oc3ccc(C4(*)OC(=O)c5ccccc54)cc3)c2)cc1,628.15
*CCOC(=O)c1ccc(C(=O)O*)c2ccccc12,443.15
*Cc1ccc(COC(=O)CCCCC(=O)O*)cc1,343.15
*CC(=O)O*,492.15
*CCCC(=O)O*,337.55
*CCCCC(=O)O*,331.05
*CCCCCC(=O)O*,332.15
*CCCCCCCCCCC(=O)O*,366.15
*CCCCCCCCCCCCC(=O)O*,368.65
*CCCCCCCCCCCCCCC(=O)O*,368.15
*CCCCCCC(=O)O*,354.15
*CCCCCCCC(=O)O*,350.55
*CCCCCCCCC(=O)O*,352.2
*CCCCCCCCCC(=O)O*,352.15
*CCCCCCCCCCCC(=O)O*,362.25
*CCCCCCCCCCCCCC(=O)O*,369.15
*CCCCCCCCCCCCCCCC(=O)O*,368.65
*CCCCCOC(=O)CCCCCC(=O)O*,322.15
*CCCCCCOC(=O)CCCCC(=O)O*,329.65
*CCCCCCOC(=O)CCCCCCC(=O)O*,340.15
*CCCCCCCCOC(=O)CCCCC(=O)O*,340.15
*CCCCCCCCOC(=O)CCCCCCC(=O)O*,343.15
*CCCCCCCCCCOC(=O)CCCCCCCCCCCCCCCCC(=O)O*,365.85
*CCCCCCCCCCCCOC(=O)CCCCC(=O)O*,351.15
*CCCCCCCCCCCCOC(=O)CCCCCCC(=O)O*,353.15
*CCCCCCCCCCCCCCOC(=O)CCCCC(=O)O*,353.15
*CCCCCCCCCCCCCCOC(=O)CCCCCCC(=O)O*,355.15
*CCCCCCCCCCCCCCCCOC(=O)CCCCCCC(=O)O*,382.15
*CCCOC(=O)c1ccc(C(=O)O*)cc1,499.15
*CCCCCCCCCCOC(=O)c1cccc(C(=O)O*)c1,309.15
*CC(C)C(C)COC(=O)c1ccc(C(=O)O*)cc1,396.15
*CC(CCCCCCCCCCCCCCCC)C(CCCCCCCCCCCCCCCC)COC(=O)c1ccc(C(=O)O*)cc1,287.15
*Oc1ccc(OC(=O)c2ccc(C(*)=O)cc2)cc1-c1ccccc1,623.15
*Oc1ccc(-c2ccc(OC(=O)CCCCCCCCC(*)=O)cc2)cc1,489.15
*CCOC(=O)CSC(=O)NCCCCCCNC(=O)SCC(=O)O*,375.15
*CCOC(=O)CSC(=O)Nc1ccc(Cc2ccc(NC(=O)SCC(=O)O*)cc2)cc1,434.15
*CCCCCOC(=O)c1cccc(C(=O)O*)c1,352.15
*CCCCCCOC(=O)c1cccc(C(=O)O*)c1,385.65
*Oc1ccc(-c2ccc(OC(=O)CCCCCCCCCCCC(*)=O)cc2)cc1,459.15
*CCCCCCCCOC(=O)CC/C=C/CCC(=O)O*,312.15
*CC1CCC(COC(=O)CCCCC(=O)O*)CC1,361.15
*CC1CCC(COC(=O)CCC(=O)O*)CC1,419.15
*CCOC(=O)CCCCCC(=O)O*,305.65
*CCCCCCCOC(=O)c1ccc(C(=O)O*)cc1,373.15
*CCCCCCOC(=O)C(=O)O*,345.15
*Oc1ccc(C(*)=O)cc1,806.15
*OC(C)CC(*)=O,446.75
*OC(C)C(*)=O,438.75
*CCC(=O)O*,357.15
*OC(CCl)CC(*)=O,419.15
*OC(CC(*)=O)C(Cl)Cl,419.15
*CC(CC)(CC)C(=O)O*,517.4
*CC(C)(C)C(=O)O*,507.15
*OC(CC)CC(*)=O,388.4
*CC(C)(CC)C(=O)O*,407.15
*OC(CC(*)=O)C(C)C,357.15
*CC(C)C(=O)O*,370.65
*CC(C)(CCC)C(=O)O*,366.15
*OC(CC(*)=O)C(Cl)(Cl)Cl,541.15
*CCCCCCCCCOC(=O)c1ccc(C(=O)O*)cc1,369.65
*CCCCCCCCOC(=O)c1ccc(C(=O)O*)cc1,405.15
*Oc1ccc(OC(=O)CCCCC(*)=O)cc1,505.35
*CCCOC(=O)CCCCCCCCCCC(=O)O*,338.15
*CCCOC(=O)CCCCCCCCCCCCCCCCC(=O)O*,349.15
*CCCOC(=O)CCCCCCCCCC(=O)O*,332.15
*OC(=C)CC(*)=O,388.15
*OC(c1ccccc1)C(C)(C)C(*)=O,563.15
*OC(c1ccc(Cl)cc1)C(C)(C)C(*)=O,533.15
*OC(c1ccc(OC)cc1)C(C)(C)C(*)=O,513.15
*OC(c1cccc([N+](=O)[O-])c1)C(C)(C)C(*)=O,513.15
*Sc1ccc(-c2ccc(SC(=O)c3cccc(C(*)=O)c3)cc2)cc1,613.15
*Sc1ccc(-c2ccc(SC(=O)c3ccc(C(*)=O)cc3)cc2)cc1,623.15
*Oc1ccc(-c2ccc(OC(=O)c3ccc(C(*)=O)cc3)cc2CCC)c(CCC)c1,623.15
*Cc1ccc(-c2ccc(C(=O)O*)cc2)cc1,523.15
*CC1CCC(COC(=O)CCCCCCCC(=O)O*)CC1,316.65
*CC1CCC(COC(=O)C2CCC(C(=O)O*)CC2)CC1,519.15
*CC1CCC(COC(=O)CCCCCCCCCCC(=O)O*)CC1,337.15
*CC1CCC(COC(=O)CCCC(=O)O*)CC1,321.15
*CC1CCC(COC(=O)c2cccc(C(=O)O*)c2)CC1,470.15
*CC1CCC(COC(=O)c2ccc3cc(C(=O)O*)ccc3c2)CC1,560.15
*CC1CCC(COC(=O)C(=O)O*)CC1,486.15
*CC1CCC(COC(=O)Cc2ccc(CC(=O)O*)cc2)CC1,328.15
*CC1CCC(COC(=O)CCCCCC(=O)O*)CC1,303.15
*CC1CCC(COC(=O)CCCCCCCCC(=O)O*)CC1,333.15
*CC1CCC(COC(=O)CCCCCCC(=O)O*)CC1,344.65
*OC1CCC(OC(=O)CCCCCCC(*)=O)CC1,454.15
*CC1CC1COC(=O)c1cccc(C(=O)O*)c1,373.15
*CC1CC1COC(=O)c1ccc(C(=O)O*)cc1,403.15
*CCCCCCCCCCOC(=O)CCC(C)CC(=O)O*,271.15
*CCCCCCCCCCOC(=O)CCCCCNC(=O)CCCCC(=O)NCCCCCC(=O)O*,410.15
*CCCCCCCCCCOC(=O)c1ccccc1-c1ccccc1C(=O)O*,270.15
*CCCCCCCCCCOC(=O)c1cccc(-c2cccc(C(=O)O*)c2)c1,363.15
*CCCCCCCCCCOC(=O)c1ccc(-c2ccc(C(=O)O*)cc2)cc1,444.15
*CCCCCCCCCCOC(=O)c1ccc(C(=O)NCCNC(=O)c2ccc(C(=O)O*)cc2)cc1,550.15
*CCCCCCCCCCOC(=O)c1ccc(NC(=O)O*)cc1,431.15
*CCCCCCCCCCOC(=O)c1cccc(NC(=O)O*)c1,400.15
*CCCCCCCCCCOC(=O)c1ccc(C(=O)NCCCCCCNC(=O)c2ccc(C(=O)O*)cc2)cc1,508.15
*CCCCCCCCCCOC(=O)CC(=O)O*,307.15
*CCCCCCCCCCOC(=O)c1ccc(C(=O)NCCCCCNC(=O)c2ccc(C(=O)O*)cc2)cc1,478.15
*CCCCCCCCCCOC(=O)CCCCCC(=O)O*,339.15
*CCCCCCCCCCOC(=O)C(O)C(O)C(=O)O*,322.65
*CCCCCCCCCCOC(=O)CCCCS(=O)(=O)CCCCC(=O)O*,374.15
*CCCCCCCCCCOC(=O)CCCCCNC(=O)c1ccc(C(=O)NCCCCCC(=O)O*)cc1,439.15
*CCCCCCCCCCOC(=O)c1ccc(C(=O)NCCCCNC(=O)c2ccc(C(=O)O*)cc2)cc1,534.15
*CCCCCCCCCCOC(=O)c1ccc(C(=O)NCCCNC(=O)c2ccc(C(=O)O*)cc2)cc1,495.15
*CCCCCCCCCCCCOC(=O)CCCCCNC(=O)CCCCC(=O)NCCCCCC(=O)O*,407.15
*CCCCCCCCCCCCOC(=O)c1ccc(NC(=O)CCCCCCCCCCC(=O)Nc2ccc(C(=O)O*)cc2)cc1,440.15
*CCCCCCCCCCCCOC(=O)c1ccc(C(=O)NCCNC(=O)c2ccc(C(=O)O*)cc2)cc1,537.15
*CCCCCCCCCCCCOC(=O)c1ccc(C(=O)NCCCCCCNC(=O)c2ccc(C(=O)O*)cc2)cc1,504.15
*CCCCCCCCCCCCOC(=O)c1ccc(C(=O)NCCCCCNC(=O)c2ccc(C(=O)O*)cc2)cc1,479.15
*CCCCCCCCCCCCOC(=O)CCCCCNC(=O)c1ccc(C(=O)NCCCCCC(=O)O*)cc1,436.15
*CCCCCCCCCCCCOC(=O)c1ccc(C(=O)NCCCCNC(=O)c2ccc(C(=O)O*)cc2)cc1,531.15
*CCCCCCCCCCCCOC(=O)c1ccc(C(=O)NCCCNC(=O)c2ccc(C(=O)O*)cc2)cc1,489.15
*CCCCCCCCCCCCCCCCCCCCOC(=O)CCCCC(=O)O*,360.15
*CCCCCCCCCCCCCCCCCCCCOC(=O)CCC(C)CC(=O)O*,333.15
*CCCCCCCCCCCCCCCCCCCCOC(=O)CCCCCCCC(=O)O*,358.15
*CCCCCCCCCCCCCCCCCCCCOC(=O)c1cccc(-c2cccc(C(=O)O*)c2)c1,364.15
*CCCCCCCCCCCCCCCCCCCCOC(=O)c1ccc(-c2ccc(C(=O)O*)cc2)cc1,388.15
*CCCCCCCCCCCCCCCCCCCCOC(=O)CCCC(=O)O*,353.15
*CCCCCCCCCCCCCCCCCCCCOC(=O)c1cccc(C(=O)O*)c1,321.15
*CCCCCCCCCCCCCCCCCCCCOC(=O)CC(=O)O*,335.9
*CCCCCCCCCCCCCCCCCCCCOC(=O)C(=O)O*,363.15
*CCCCCCCCCCCCCCCCCCCCOC(=O)c1ccccc1C(=O)O*,322.65
*CCCCCCCCCCCCCCCCCCCCOC(=O)CCCCCC(=O)O*,357.15
*CCCCCCCCCCCCCCCCCCCCOC(=O)CCCCCCCCC(=O)O*,365.15
*CCCCCCCCCCCCCCCCCCCCOC(=O)CCCCCCC(=O)O*,360.15
*CCCCCCCCCCCCCCCCCCCCOC(=O)CCC(=O)O*,360.65
*CCCCCCCCCCCCCCCCCCCCOC(=O)CCCCS(=O)(=O)CCCCC(=O)O*,390.15
*CCCCCCCCCCCCCCCCCCCCOC(=O)c1ccc(C(=O)O*)cc1,383.65
*OC(C)COC(=O)CCCCC(*)=O,253.15
*CCOC(=O)CCCCCNC(=O)CCCCC(=O)NCCCCCC(=O)O*,436.15
*OC(C)COC(=O)CCCCCCCC(*)=O,235.15
*CCOC(=O)C1CCC(C(=O)O*)CC1,337.15
*CCOC(=O)c1ccccc1-c1ccccc1C(=O)O*,387.15
*OC(C)COC(=O)c1ccccc1-c1ccccc1C(*)=O,328.15
*CCOC(=O)c1cccc(-c2cccc(C(=O)O*)c2)c1,395.15
*OC(C)COC(=O)c1cccc(-c2cccc(C(*)=O)c2)c1,370.15
*CCOC(=O)c1ccc(-c2ccc(C(=O)O*)cc2)cc1,606.15
*OC(C)COC(=O)c1ccc(-c2ccc(C(*)=O)cc2)cc1,413.15
*OC(=O)c1ccc(CCc2ccc(C(*)=O)cc2)cc1,613.15
*CCSC(=O)CCCCC(=O)S*,427.15
*CCOC(=O)c1ccc(NC(=O)CCCCCCCCCCC(=O)Nc2ccc(C(=O)O*)cc2)cc1,515.15
*CCOC(=S)c1cccc(C(=S)O*)c1,353.15
*OC(C)COC(=O)CCCC(*)=O,261.15
*CCOC(=O)c1ccc(CCCCCCc2ccc(C(=O)O*)cc2)cc1,433.15
*OC(C)COC(=O)c1cccc(C(*)=O)c1,356.65
*CCOC(=O)c1ccc(Cc2ccc(C(=O)O*)cc2)cc1,593.15
*CCOC(=O)Cc1ccc(CC(=O)O*)cc1,410.15
*CCCCCCCCCCCCOC(=O)c1ccc(C(=O)NCCCCCCCCCCCCNC(=O)c2ccc(C(=O)O*)cc2)cc1,470.15
*CCOC(=O)c1ccc(C(=O)NCCCCCCCCCCCCNC(=O)c2ccc(C(=O)O*)cc2)cc1,517.15
*CCCCCC(=O)NCCCCCCNC(=O)CCCCCOC(=O)CCCCC(=O)O*,407.65
*CCCCCCOC(=O)c1ccc(C(=O)NCCCCCCCCCCCCNC(=O)c2ccc(C(=O)O*)cc2)cc1,487.15
*CCCCCCOC(=O)c1ccc(C(=O)NCCCCCCNC(=O)c2ccc(C(=O)O*)cc2)cc1,538.15
*CCCCCCOC(=O)CCCCCNC(=O)CCCCC(=O)NCCCCCC(=O)O*,420.15
*CCCCCCOC(=O)CCCCCCCC(=O)O*,328.15
*CCCCCCOC(=O)c1ccccc1-c1ccccc1C(=O)O*,282.15
*CCCCCCOC(=O)c1cccc(-c2cccc(C(=O)O*)c2)c1,329.15
*CCCCCCOC(=O)c1ccc(-c2ccc(C(=O)O*)cc2)cc1,483.15
*CCCCCCOC(=O)c1cccc(NC(=O)O*)c1,369.15
*Oc1ccc(CCCCCCc2ccc(OC(=O)CCC(*)=O)cc2)cc1,438.15
*CCCCCCSC(=O)CCCCCCCCC(=O)S*,381.95
*CCCCCCSC(=O)CCCCCCC(=O)S*,394.15
*CCCCCCOC(=O)c1ccc(NC(=O)CCCCCCCCCCC(=O)Nc2ccc(C(=O)O*)cc2)cc1,476.65
*CCCCCCOC(=O)c1ccc(C(=O)NCCNC(=O)c2ccc(C(=O)O*)cc2)cc1,547.15
*CCCCCCOC(=O)/C=C/C(=O)O*,377.15
*CCCCCCOC(=O)CCCC(=O)O*,307.15
*CCCCCCOC(=O)c1ccc(S(=O)(=O)CCCCCCS(=O)(=O)c2ccc(C(=O)O*)cc2)cc1,459.15
*CCCCCCOC(=O)c1ccc(C(=O)NCCCCCNC(=O)c2ccc(C(=O)O*)cc2)cc1,511.15
*CCCCCCOC(=O)c1ccccc1C(=O)O*,274.15
*CCCCCCOC(=O)CCCCCC(=O)O*,325.65
*C(=O)c1ccc(C(=O)OCCCCCCOC(=O)c2ccc(C(=O)N3CCN(*)CC3)cc2)cc1,528.15
*SC(=O)OCCCCCCOC(=O)SN1CCN(*)CC1,417.15
*CCCCCCOC(=O)c1ccc(NC(=O)CCCCCCC(=O)Nc2ccc(C(=O)O*)cc2)cc1,523.15
*CCCCCCOC(=O)c1ccc(S(=O)(=O)c2ccc(C(=O)O*)cc2)cc1,553.15
*CCCCCCOC(=O)c1ccc(CS(=O)(=O)Cc2ccc(C(=O)O*)cc2)cc1,525.15
*CCCCCCOC(=O)CCCCS(=O)(=O)CCCCC(=O)O*,365.15
*CCCCCCOC(=O)CCCCCNC(=O)c1ccc(C(=O)NCCCCCC(=O)O*)cc1,450.15
*CCCCCCOC(=O)c1ccc(C(=O)NCCCCNC(=O)c2ccc(C(=O)O*)cc2)cc1,563.15
*CCCCCCOC(=O)c1ccc(C(=O)NCCCNC(=O)c2ccc(C(=O)O*)cc2)cc1,529.15
*CCCCCCOC(=O)CCCS(=O)(=O)Cc1ccc(CS(=O)(=O)CCCC(=O)O*)cc1,469.65
*CCCCCCOC(=O)c1ccc(C(=O)NCc2ccc(CNC(=O)c3ccc(C(=O)O*)cc3)cc2)cc1,558.15
*OC(CC)(CC)C(*)=O,473.15
*OC(C)(C)C(*)=O,463.15
*OC(C(*)=O)C(C)C,478.15
*Oc1cccc(C(*)=O)c1,466.15
*Oc1c(C(C)(C)C)cc(C(*)=O)cc1C(C)(C)C,753.15
*CCCC(C)CCC(=O)O*,309.15
*Oc1ccc(CC(*)=O)cc1,536.15
*CC(CCl)(CCl)C(=O)O*,575.15
*CC(CCCC)(CCCC)C(=O)O*,518.15
*OC(CC(*)=O)C(C)(Cl)Cl,510.15
*Oc1ccc(/C=C/C(*)=O)cc1,586.15
*Cc1cccc(C(=O)O*)c1,353.15
*Oc1ccc(C(C)(C)c2ccc(OC(=O)C3CC3C(*)=O)cc2)cc1,435.65
*Oc1ccc(C(C)(C)c2ccc(OC(=O)C3(C)CC3C(*)=O)cc2)cc1,363.15
*Oc1ccc(C(C)(C)c2ccc(OC(=O)C3C(C)C3C(*)=O)cc2)cc1,403.15
*Oc1ccc(C(C)(C)c2ccc(OC(=S)c3cccc(C(*)=S)c3)cc2)cc1,425.15
*CCC(=O)Oc1ccc(C(C)(C)c2ccc(OC(=O)CCN3CCN(*)CC3)cc2)cc1,418.15
*SC(C)C(*)=O,423.15
*CCC(C)CCC(=O)S*,336.15
*Oc1ccc(Cc2ccc(OC(=O)CCCCC(*)=O)cc2)cc1,413.15
*Oc1ccc(/C=N/c2cccc3c(/N=C/c4ccc(OC(=O)c5cccc(C(*)=O)c5)c(OC)c4)cccc23)cc1OC,493.15
*Oc1ccc(/C=N/c2cccc3c(/N=C/c4ccc(OC(=O)c5ccc(C(*)=O)cc5)c(OC)c4)cccc23)cc1OC,503.15
*Oc1ccc(/C=N/c2cccc3c(/N=C/c4ccc(OC(=O)CCCCCCCCC(*)=O)c(OC)c4)cccc23)cc1OC,453.15
*CCCCCCCCCOC(=O)c1ccc(C(=O)NCCNC(=O)c2ccc(C(=O)O*)cc2)cc1,540.15
*CCCCCCCCCOC(=O)c1ccc(C(=O)NCCCCCCNC(=O)c2ccc(C(=O)O*)cc2)cc1,492.15
*CCCCCCCCCOC(=O)c1ccc(C(=O)NCCCCCNC(=O)c2ccc(C(=O)O*)cc2)cc1,467.15
*CCCCCCCCCOC(=O)c1ccc(C(=O)NCCCCNC(=O)c2ccc(C(=O)O*)cc2)cc1,532.15
*CCCCCCCCCOC(=O)c1ccc(C(=O)NCCCNC(=O)c2ccc(C(=O)O*)cc2)cc1,484.15
*CCCCCCCCCCCCCCCCCCOC(=O)c1ccc(C(=O)O*)cc1,389.15
*CCCCCCCCOC(=O)c1ccc(-c2ccc(C(=O)O*)cc2)cc1,468.15
*CCCCCCCCOC(=O)CCCCCNC(=O)CCCCC(=O)NCCCCCC(=O)O*,413.15
*CCCCCCCCOC(=O)c1ccc(NC(=O)CCCCCCCCCCC(=O)Nc2ccc(C(=O)O*)cc2)cc1,461.15
*CCCCCCCCOC(=O)c1ccc(C(=O)NCCNC(=O)c2ccc(C(=O)O*)cc2)cc1,555.15
*CCCCCCCCOC(=O)c1ccc(C(=O)NCCCCCCNC(=O)c2ccc(C(=O)O*)cc2)cc1,511.15
*CCCCCCCCOC(=O)c1ccc(C(=O)NCCCCCNC(=O)c2ccc(C(=O)O*)cc2)cc1,480.15
*CCCCCCCCOC(=O)CCCCCNC(=O)c1ccc(C(=O)NCCCCCC(=O)O*)cc1,440.15
*CCCCCCCCOC(=O)c1ccc(C(=O)NCCCCNC(=O)c2ccc(C(=O)O*)cc2)cc1,549.15
*CCCCCCCCOC(=O)c1ccc(C(=O)NCCCNC(=O)c2ccc(C(=O)O*)cc2)cc1,504.15
*CC(F)(F)C(F)(F)C(F)(F)COC(=O)CCCCC(=O)O*,307.65
*CCCCCOC(=O)CCCCCCCC(=O)O*,323.15
*CCCCCOC(=O)c1cccc(NC(=O)O*)c1,353.15
*CCCCCOC(=O)c1ccc(NC(=O)O*)cc1,433.15
*CCCCCOC(=O)c1ccccc1-c1ccccc1C(=O)O*,286.15
*CCCCCOC(=O)c1cccc(-c2cccc(C(=O)O*)c2)c1,333.15
*CCCCCOC(=O)c1ccc(-c2ccc(C(=O)O*)cc2)cc1,446.15
*CCCCCOC(=O)CCCCCCCCCCC(=O)O*,333.15
*CCCCCOC(=O)c1ccc(C(=O)NCCNC(=O)c2ccc(C(=O)O*)cc2)cc1,585.15
*CCCCCOC(=O)CCCC(=O)O*,298.15
*CCCCCOC(=O)c1ccc(C(=O)NCCCCCCNC(=O)c2ccc(C(=O)O*)cc2)cc1,528.15
*CCCCCOC(=O)C(=O)O*,327.15
*CCCCCOC(=O)c1ccc(C(=O)NCCCCCNC(=O)c2ccc(C(=O)O*)cc2)cc1,471.15
*CCCCCOC(=O)c1ccccc1C(=O)O*,280.65
*CCCCCOC(=O)CCCCCCCCC(=O)O*,330.15
*CCCCCOC(=O)CCCCCCC(=O)O*,317.65
*CCCCCOC(=O)CCC(=O)O*,305.15
*CCCCCOC(=O)CCCCS(=O)(=O)CCCCC(=O)O*,361.15
*CCCCCOC(=O)c1ccc(C(=O)NCCCCNC(=O)c2ccc(C(=O)O*)cc2)cc1,557.15
*CCCCCOC(=O)c1ccc(C(=O)NCCCNC(=O)c2ccc(C(=O)O*)cc2)cc1,508.15
*Oc1ccc(OC(=O)CCCCCCCC(*)=O)cc1,408.15
*Oc1cccc(OC(=O)C2CC2C(*)=O)c1,378.15
*Oc1ccc(OC(=O)C2CC2C(*)=O)cc1,553.15
*CCc1ccc(CCOC(=O)CCc2ccc(CCC(=O)O*)cc2)cc1,492.15
*Oc1ccc(/C=N/c2ccc(/N=C/c3ccc(OC(=O)CCCCC(*)=O)c(OC)c3)cc2)cc1OC,448.15
*Oc1ccc(/C=N/c2ccc(/N=C/c3ccc(OC(=O)c4cccc(C(*)=O)c4)c(OC)c3)cc2)cc1OC,503.15
